Repository: Z-Bolt/3DPrintersMaterialProfiles

# 3DPrintersMaterialProfiles
Репозиторий профилей материалов

File: REC PEEK/0.20mm 0.6 nozzle - REC PEEK.json
{
	"accel_to_decel_enable": "1",
	"accel_to_decel_factor": "50%",
	"align_infill_direction_to_model": "0",
	"alternate_extra_wall": "0",
	"bottom_layer_direction": "-1",
	"bottom_shell_layers": "3",
	"bottom_shell_thickness": "0",
	"bottom_solid_infill_flow_ratio": "1",
	"bottom_surface_density": "100%",
	"bottom_surface_filament_id": "0",
	"bottom_surface_fill_order": "default",
	"bottom_surface_pattern": "monotonic",
	"bridge_acceleration": [
		"50%"
	],
	"bridge_angle": "0",
	"bridge_density": "100%",
	"bridge_flow": "1.4",
	"bridge_line_width": "100%",
	"bridge_no_support": "0",
	"bridge_speed": [
		"30"
	],
	"brim_ears_detection_length": "1",
	"brim_ears_max_angle": "125",
	"brim_ears_outer_only": "0",
	"brim_flow_ratio": "1",
	"brim_object_gap": "0",
	"brim_type": "outer_only",
	"brim_use_efc_outline": "1",
	"brim_width": "10",
	"calib_flowrate_topinfill_special_order": "0",
	"center_of_surface_pattern": "each_surface",
	"combine_brims": "0",
	"compatible_printers": [
		"Z-Bolt S300 0.6 nozzle",
		"Z-Bolt S300 Dual 0.6 nozzle",
		"Z-Bolt S400 0.6 nozzle",
		"Z-Bolt S400 Dual 0.6 nozzle",
		"Z-Bolt S600 0.6 nozzle",
		"Z-Bolt S600 Dual 0.6 nozzle",
		"Z-Bolt S800 Dual 0.6 nozzle",
		"Z-Bolt S1000 0.6 nozzle",
		"Z-Bolt S1000 Dual 0.6 nozzle"
	],
	"compatible_printers_condition": "",
	"counterbore_hole_bridging": "none",
	"default_acceleration": [
		"10000"
	],
	"default_jerk": [
		"0"
	],
	"default_junction_deviation": [
		"0"
	],
	"detect_narrow_internal_solid_infill": "1",
	"detect_overhang_wall": "1",
	"detect_thin_wall": "0",
	"dont_filter_internal_bridges": "disabled",
	"draft_shield": "disabled",
	"elefant_foot_compensation": "0.15",
	"elefant_foot_compensation_layers": "1",
	"elefant_foot_layers_density": "100%",
	"enable_arc_fitting": "0",
	"enable_extra_bridge_layer": "disabled",
	"enable_mixed_color_sublayer": "0",
	"enable_overhang_speed": [
		"1"
	],
	"enable_prime_tower": "1",
	"enable_support": "0",
	"enable_tower_interface_cooldown_during_tower": "0",
	"enable_tower_interface_features": "0",
	"enable_wrapping_detection": "0",
	"enforce_support_layers": "0",
	"ensure_vertical_shell_thickness": "ensure_all",
	"exclude_object": "1",
	"extra_perimeters_on_overhangs": "0",
	"extra_solid_infills": "",
	"extrusion_rate_smoothing_external_perimeter_only": "0",
	"filename_format": "{first_object_name}_{filament_type[0]}_{print_time}.gcode",
	"fill_multiline": "1",
	"filter_out_gap_fill": "0",
	"first_layer_flow_ratio": "1",
	"flush_into_infill": "0",
	"flush_into_objects": "0",
	"flush_into_support": "1",
	"from": "User",
	"fuzzy_skin": "disabled_fuzzy",
	"fuzzy_skin_first_layer": "0",
	"fuzzy_skin_layers_between_ripple_offset": "1",
	"fuzzy_skin_mode": "displacement",
	"fuzzy_skin_noise_type": "classic",
	"fuzzy_skin_octaves": "4",
	"fuzzy_skin_persistence": "0.5",
	"fuzzy_skin_point_distance": "0.3",
	"fuzzy_skin_ripple_offset": "50%",
	"fuzzy_skin_ripples_per_layer": "15",
	"fuzzy_skin_scale": "1",
	"fuzzy_skin_thickness": "0.2",
	"gap_fill_flow_ratio": "1",
	"gap_fill_target": "nowhere",
	"gap_infill_speed": [
		"50"
	],
	"gcode_add_line_number": "0",
	"gcode_comments": "0",
	"gcode_label_objects": "1",
	"gyroid_optimized": "1",
	"hole_to_polyhole": "0",
	"hole_to_polyhole_max_edges": "50",
	"hole_to_polyhole_threshold": "0.01",
	"hole_to_polyhole_twisted": "1",
	"independent_support_layer_height": "0",
	"infill_anchor": "400%",
	"infill_anchor_max": "20",
	"infill_combination": "0",
	"infill_combination_max_layer_height": "100%",
	"infill_direction": "45",
	"infill_jerk": [
		"9"
	],
	"infill_lock_depth": "1",
	"infill_overhang_angle": "60",
	"infill_shift_step": "0.4",
	"infill_wall_overlap": "15%",
	"inherits": "",
	"initial_layer_acceleration": [
		"500"
	],
	"initial_layer_infill_speed": [
		"60"
	],
	"initial_layer_jerk": [
		"9"
	],
	"initial_layer_line_width": "0.62",
	"initial_layer_min_bead_width": "85%",
	"initial_layer_print_height": "0.2",
	"initial_layer_speed": [
		"40"
	],
	"initial_layer_travel_acceleration": [
		"100%"
	],
	"initial_layer_travel_jerk": [
		"100%"
	],
	"initial_layer_travel_speed": [
		"100%"
	],
	"inner_wall_acceleration": [
		"2000"
	],
	"inner_wall_filament_id": "0",
	"inner_wall_flow_ratio": "1",
	"inner_wall_jerk": [
		"9"
	],
	"inner_wall_line_width": "0.62",
	"inner_wall_speed": [
		"80"
	],
	"interface_shells": "0",
	"interlocking_beam": "0",
	"interlocking_beam_layer_count": "2",
	"interlocking_beam_width": "0.8",
	"interlocking_boundary_avoidance": "2",
	"interlocking_depth": "2",
	"interlocking_orientation": "22.5",
	"internal_bridge_angle": "0",
	"internal_bridge_density": "100%",
	"internal_bridge_flow": "2",
	"internal_bridge_speed": [
		"150%"
	],
	"internal_solid_filament_id": "0",
	"internal_solid_infill_acceleration": [
		"100%"
	],
	"internal_solid_infill_flow_ratio": "1",
	"internal_solid_infill_line_width": "0.62",
	"internal_solid_infill_pattern": "monotonic",
	"internal_solid_infill_speed": [
		"80"
	],
	"ironing_angle": "0",
	"ironing_angle_fixed": "0",
	"ironing_expansion": "0",
	"ironing_flow": "10%",
	"ironing_inset": "0.31",
	"ironing_pattern": "rectilinear",
	"ironing_spacing": "0.15",
	"ironing_speed": "100",
	"ironing_type": "no ironing",
	"is_infill_first": "0",
	"lateral_lattice_angle_1": "-45",
	"lateral_lattice_angle_2": "45",
	"layer_height": "0.2",
	"lightning_overhang_angle": "45",
	"lightning_prune_angle": "45",
	"lightning_straightening_angle": "45",
	"line_width": "0.62",
	"make_overhang_printable": "0",
	"make_overhang_printable_angle": "55",
	"make_overhang_printable_hole_size": "0",
	"max_bridge_length": "0",
	"max_travel_detour_distance": "0",
	"max_volumetric_extrusion_rate_slope": "0",
	"max_volumetric_extrusion_rate_slope_segment_length": "0.5",
	"min_bead_width": "85%",
	"min_feature_size": "25%",
	"min_length_factor": "0.5",
	"min_skirt_length": "0",
	"min_width_top_surface": "300%",
	"minimum_sparse_infill_area": "15",
	"mmu_segmented_region_interlocking_depth": "0",
	"mmu_segmented_region_max_width": "0",
	"name": "0.20mm 0.6 nozzle - REC PEEK",
	"notes": "",
	"only_one_wall_first_layer": "0",
	"only_one_wall_top": "1",
	"ooze_prevention": "0",
	"outer_wall_acceleration": [
		"300"
	],
	"outer_wall_filament_id": "0",
	"outer_wall_flow_ratio": "1",
	"outer_wall_jerk": [
		"9"
	],
	"outer_wall_line_width": "0.62",
	"outer_wall_speed": [
		"10"
	],
	"overhang_1_4_speed": [
		"0"
	],
	"overhang_2_4_speed": [
		"50"
	],
	"overhang_3_4_speed": [
		"15"
	],
	"overhang_4_4_speed": [
		"10"
	],
	"overhang_flow_ratio": "1",
	"overhang_reverse": "0",
	"overhang_reverse_internal_only": "0",
	"overhang_reverse_threshold": "50%",
	"post_process": [],
	"precise_outer_wall": "1",
	"precise_z_height": "1",
	"preheat_steps": "1",
	"preheat_time": "30",
	"prime_tower_brim_width": "3",
	"prime_tower_enable_framework": "0",
	"prime_tower_flat_ironing": "0",
	"prime_tower_infill_gap": "150%",
	"prime_tower_skip_points": "1",
	"prime_tower_width": "20",
	"prime_volume": "45",
	"print_extruder_id": [
		"1"
	],
	"print_extruder_variant": [
		"Direct Drive Standard"
	],
	"print_flow_ratio": "1",
	"print_order": "default",
	"print_plugin_config_overrides": "",
	"print_sequence": "by layer",
	"print_settings_id": "0.20mm 0.6 nozzle - REC PEEK",
	"process_change_extrusion_role_gcode": "",
	"raft_contact_distance": "0.1",
	"raft_expansion": "1.5",
	"raft_first_layer_density": "100%",
	"raft_first_layer_expansion": "2",
	"raft_layers": "0",
	"reduce_crossing_wall": "0",
	"reduce_infill_retraction": "0",
	"relative_bridge_angle": "0",
	"resolution": "0.012",
	"role_based_wipe_speed": "1",
	"scarf_angle_threshold": "155",
	"scarf_joint_flow_ratio": "1",
	"scarf_joint_speed": "100%",
	"scarf_overhang_threshold": "40%",
	"seam_gap": "10%",
	"seam_position": "aligned",
	"seam_slope_conditional": "0",
	"seam_slope_entire_loop": "0",
	"seam_slope_inner_walls": "0",
	"seam_slope_min_length": "20",
	"seam_slope_start_height": "0",
	"seam_slope_steps": "10",
	"seam_slope_type": "none",
	"separated_infills": "0",
	"set_other_flow_ratios": "0",
	"single_extruder_multi_material_priming": "0",
	"single_loop_draft_shield": "0",
	"skeleton_infill_density": "25%",
	"skeleton_infill_line_width": "100%",
	"skin_infill_density": "25%",
	"skin_infill_depth": "2",
	"skin_infill_line_width": "100%",
	"skirt_distance": "5",
	"skirt_height": "1",
	"skirt_loops": "0",
	"skirt_speed": "50",
	"skirt_start_angle": "-135",
	"skirt_type": "combined",
	"slice_closing_radius": "0.049",
	"slicing_mode": "regular",
	"slicing_pipeline_plugin": [],
	"slow_down_layers": "0",
	"slowdown_for_curled_perimeters": [
		"1"
	],
	"small_area_infill_flow_compensation": "0",
	"small_area_infill_flow_compensation_model": [
		"0,0",
		"\n0.2,0.4444",
		"\n0.4,0.6145",
		"\n0.6,0.7059",
		"\n0.8,0.7619",
		"\n1.5,0.8571",
		"\n2,0.8889",
		"\n3,0.9231",
		"\n5,0.9520",
		"\n10,1"
	],
	"small_perimeter_speed": [
		"50%"
	],
	"small_perimeter_threshold": [
		"0"
	],
	"small_support_perimeter_speed": [
		"50%"
	],
	"small_support_perimeter_threshold": [
		"0"
	],
	"solid_infill_direction": "45",
	"solid_infill_rotate_template": "",
	"sparse_infill_acceleration": [
		"100%"
	],
	"sparse_infill_density": "10%",
	"sparse_infill_filament_id": "0",
	"sparse_infill_flow_ratio": "1",
	"sparse_infill_line_width": "0.62",
	"sparse_infill_pattern": "grid",
	"sparse_infill_rotate_template": "",
	"sparse_infill_smooth_factor": "0%",
	"sparse_infill_speed": [
		"80"
	],
	"spiral_finishing_flow_ratio": "0",
	"spiral_mode": "0",
	"spiral_mode_max_xy_smoothing": "200%",
	"spiral_mode_smooth": "0",
	"spiral_starting_flow_ratio": "0",
	"staggered_inner_seams": "0",
	"standby_temperature_delta": "-40",
	"support_angle": "0",
	"support_base_pattern": "default",
	"support_base_pattern_spacing": "2.5",
	"support_bottom_interface_spacing": "0",
	"support_bottom_z_distance": "0.2",
	"support_critical_regions_only": "0",
	"support_expansion": "0",
	"support_filament": "0",
	"support_flow_ratio": "1",
	"support_interface_bottom_layers": "2",
	"support_interface_filament": "0",
	"support_interface_flow_ratio": "1",
	"support_interface_loop_pattern": "0",
	"support_interface_not_for_body": "1",
	"support_interface_pattern": "rectilinear",
	"support_interface_spacing": "0",
	"support_interface_speed": [
		"40"
	],
	"support_interface_top_layers": "3",
	"support_ironing": "0",
	"support_ironing_flow": "10%",
	"support_ironing_pattern": "rectilinear",
	"support_ironing_spacing": "0.1",
	"support_line_width": "0.62",
	"support_object_first_layer_gap": "0.7",
	"support_object_xy_distance": "0.5",
	"support_on_build_plate_only": "0",
	"support_remove_small_overhang": "1",
	"support_speed": [
		"80"
	],
	"support_style": "default",
	"support_threshold_angle": "45",
	"support_threshold_overlap": "50%",
	"support_top_z_distance": "0.05",
	"support_type": "normal(auto)",
	"symmetric_infill_y_axis": "0",
	"thick_bridges": "0",
	"thick_internal_bridges": "0",
	"timelapse_type": "0",
	"toolchange_cyclic_first_layer": "0",
	"toolchange_cyclic_order": "",
	"toolchange_ordering": "default",
	"top_bottom_infill_wall_overlap": "35%",
	"top_layer_direction": "-1",
	"top_shell_layers": "3",
	"top_shell_thickness": "0.8",
	"top_solid_infill_flow_ratio": [
		"1"
	],
	"top_surface_acceleration": [
		"2000"
	],
	"top_surface_density": "100%",
	"top_surface_expansion": "0",
	"top_surface_expansion_direction": "inward_and_outward",
	"top_surface_expansion_margin": "0",
	"top_surface_filament_id": "0",
	"top_surface_fill_order": "default",
	"top_surface_jerk": [
		"9"
	],
	"top_surface_line_width": "0.62",
	"top_surface_pattern": "monotonicline",
	"top_surface_speed": [
		"60"
	],
	"travel_acceleration": [
		"10000"
	],
	"travel_jerk": [
		"12"
	],
	"travel_speed": [
		"300"
	],
	"travel_speed_z": [
		"0"
	],
	"tree_support_angle_slow": "25",
	"tree_support_auto_brim": "1",
	"tree_support_branch_angle": "45",
	"tree_support_branch_angle_organic": "40",
	"tree_support_branch_diameter": "2",
	"tree_support_branch_diameter_angle": "5",
	"tree_support_branch_diameter_organic": "2",
	"tree_support_branch_distance": "5",
	"tree_support_branch_distance_organic": "1",
	"tree_support_brim_width": "3",
	"tree_support_tip_diameter": "1",
	"tree_support_top_rate": "30%",
	"tree_support_wall_count": "1",
	"unsupported_wall_last": "0",
	"version": "2.3.0.0",
	"wall_direction": "ccw",
	"wall_distribution_count": "1",
	"wall_generator": "classic",
	"wall_loops": "2",
	"wall_maximum_deviation": "0.025",
	"wall_maximum_resolution": "0.5",
	"wall_sequence": "inner wall/outer wall",
	"wall_transition_angle": "10",
	"wall_transition_filter_deviation": "25%",
	"wall_transition_length": "100%",
	"wipe_before_external_loop": "1",
	"wipe_inward": "0",
	"wipe_inward_distance": "50%",
	"wipe_on_loops": "0",
	"wipe_speed": "80%",
	"wipe_tower_bridging": "10",
	"wipe_tower_cone_angle": "30",
	"wipe_tower_extra_flow": "100%",
	"wipe_tower_extra_rib_length": "0",
	"wipe_tower_extra_spacing": "100%",
	"wipe_tower_filament": "0",
	"wipe_tower_fillet_wall": "1",
	"wipe_tower_max_purge_speed": "90",
	"wipe_tower_no_sparse_layers": "0",
	"wipe_tower_rib_width": "8",
	"wipe_tower_rotation_angle": "0",
	"wipe_tower_sparse_layers_combination": "0",
	"wipe_tower_wall_type": "rib",
	"wiping_volumes_extruders": [
		"70",
		"70",
		"70",
		"70",
		"70",
		"70",
		"70",
		"70",
		"70",
		"70"
	],
	"xy_contour_compensation": "0",
	"xy_hole_compensation": "0",
	"zaa_dont_alternate_fill_direction": "0",
	"zaa_enabled": "0",
	"zaa_min_z": "0.05",
	"zaa_minimize_perimeter_height": "35"
}

File: REC PEEK/REC PEEK.json
{
	"activate_air_filtration": [
		"0"
	],
	"activate_air_filtration_during_print": [
		"1"
	],
	"activate_air_filtration_on_completion": [
		"1"
	],
	"activate_chamber_temp_control": [
		"0"
	],
	"adaptive_pressure_advance": [
		"0"
	],
	"adaptive_pressure_advance_bridges": [
		"0"
	],
	"adaptive_pressure_advance_model": [
		"0,0,0\n0,0,0"
	],
	"adaptive_pressure_advance_overhangs": [
		"0"
	],
	"additional_cooling_fan_speed": [
		"0"
	],
	"additional_fan_full_speed_layer": [
		"0"
	],
	"chamber_minimal_temperature": [
		"0"
	],
	"chamber_temperature": [
		"90"
	],
	"close_additional_fan_first_x_layers": [
		"1"
	],
	"close_fan_the_first_x_layers": [
		"0"
	],
	"compatible_printers": [],
	"compatible_printers_condition": "",
	"compatible_prints": [],
	"compatible_prints_condition": "",
	"complete_print_exhaust_fan_speed": [
		"70"
	],
	"cool_plate_temp": [
		"0"
	],
	"cool_plate_temp_initial_layer": [
		"0"
	],
	"default_filament_colour": [
		""
	],
	"dont_slow_down_outer_wall": [
		"0"
	],
	"during_print_exhaust_fan_speed": [
		"70"
	],
	"enable_overhang_bridge_fan": [
		"1"
	],
	"enable_pressure_advance": [
		"0"
	],
	"eng_plate_temp": [
		"100"
	],
	"eng_plate_temp_initial_layer": [
		"100"
	],
	"fan_cooling_layer_time": [
		"3"
	],
	"fan_max_speed": [
		"15"
	],
	"fan_min_speed": [
		"15"
	],
	"filament_adaptive_volumetric_speed": [
		"0"
	],
	"filament_adhesiveness_category": [
		"0"
	],
	"filament_change_extrusion_role_gcode": [
		""
	],
	"filament_change_length": [
		"10"
	],
	"filament_change_length_nc": [
		"10"
	],
	"filament_cooling_before_tower": [
		"10"
	],
	"filament_cooling_final_speed": [
		"3.4"
	],
	"filament_cooling_initial_speed": [
		"2.2"
	],
	"filament_cooling_moves": [
		"4"
	],
	"filament_cost": [
		"2400"
	],
	"filament_density": [
		"1.32"
	],
	"filament_deretraction_speed": [
		"nil"
	],
	"filament_dev_ams_drying_ams_limitations": [
		""
	],
	"filament_dev_ams_drying_heat_distortion_temperature": [
		"0"
	],
	"filament_dev_ams_drying_temperature": [
		"0"
	],
	"filament_dev_ams_drying_time": [
		"0"
	],
	"filament_dev_chamber_drying_bed_temperature": [
		"0"
	],
	"filament_dev_chamber_drying_time": [
		"0"
	],
	"filament_dev_drying_cooling_temperature": [
		"0"
	],
	"filament_dev_drying_softening_temperature": [
		"0"
	],
	"filament_diameter": [
		"1.75"
	],
	"filament_end_gcode": [
		"; filament end gcode\n"
	],
	"filament_extruder_compatibility": [
		"0"
	],
	"filament_extruder_variant": [
		"Direct Drive Standard"
	],
	"filament_flow_ratio": [
		"0.98"
	],
	"filament_flush_temp": [
		"0"
	],
	"filament_flush_temp_fast": [
		"0"
	],
	"filament_flush_volumetric_speed": [
		"0"
	],
	"filament_id": "GFL406",
	"filament_ironing_flow": [
		"nil"
	],
	"filament_ironing_inset": [
		"nil"
	],
	"filament_ironing_spacing": [
		"nil"
	],
	"filament_ironing_speed": [
		"nil"
	],
	"filament_is_support": [
		"0"
	],
	"filament_loading_speed": [
		"28"
	],
	"filament_loading_speed_start": [
		"3"
	],
	"filament_long_retractions_when_cut": [
		"nil"
	],
	"filament_max_volumetric_speed": [
		"3"
	],
	"filament_minimal_purge_on_wipe_tower": [
		"15"
	],
	"filament_multitool_ramming": [
		"1"
	],
	"filament_multitool_ramming_flow": [
		"12"
	],
	"filament_multitool_ramming_volume": [
		"5"
	],
	"filament_notes": [
		""
	],
	"filament_plugin_config_overrides": "",
	"filament_pre_cooling_temperature": [
		"0"
	],
	"filament_pre_cooling_temperature_nc": [
		"0"
	],
	"filament_preheat_temperature_delta": [
		"0"
	],
	"filament_prime_volume": [
		"45"
	],
	"filament_prime_volume_nc": [
		"60"
	],
	"filament_printable": [
		"3"
	],
	"filament_ramming_parameters": [
		"120 100 6.6 6.8 7.2 7.6 7.9 8.2 8.7 9.4 9.9 10.0| 0.05 6.6 0.45 6.8 0.95 7.8 1.45 8.3 1.95 9.7 2.45 10 2.95 7.6 3.45 7.6 3.95 7.6 4.45 7.6 4.95 7.6"
	],
	"filament_ramming_travel_time": [
		"0"
	],
	"filament_ramming_travel_time_nc": [
		"0"
	],
	"filament_ramming_volumetric_speed": [
		"-1"
	],
	"filament_ramming_volumetric_speed_nc": [
		"-1"
	],
	"filament_retract_after_wipe": [
		"nil"
	],
	"filament_retract_before_wipe": [
		"nil"
	],
	"filament_retract_length_nc": [
		"nil"
	],
	"filament_retract_length_toolchange": [
		"nil"
	],
	"filament_retract_lift_above": [
		"nil"
	],
	"filament_retract_lift_below": [
		"nil"
	],
	"filament_retract_lift_enforce": [
		"nil"
	],
	"filament_retract_restart_extra": [
		"nil"
	],
	"filament_retract_restart_extra_toolchange": [
		"nil"
	],
	"filament_retract_when_changing_layer": [
		"nil"
	],
	"filament_retraction_distances_when_cut": [
		"nil"
	],
	"filament_retraction_length": [
		"nil"
	],
	"filament_retraction_minimum_travel": [
		"nil"
	],
	"filament_retraction_speed": [
		"nil"
	],
	"filament_settings_id": [
		"REC PEEK"
	],
	"filament_shrink": [
		"99.6%"
	],
	"filament_shrinkage_compensation_z": [
		"99.6%"
	],
	"filament_soluble": [
		"0"
	],
	"filament_stamping_distance": [
		"0"
	],
	"filament_stamping_loading_speed": [
		"0"
	],
	"filament_start_gcode": [
		"; Filament gcode\n"
	],
	"filament_toolchange_delay": [
		"0"
	],
	"filament_tower_interface_pre_extrusion_dist": [
		"10"
	],
	"filament_tower_interface_pre_extrusion_length": [
		"0"
	],
	"filament_tower_interface_print_temp": [
		"-1"
	],
	"filament_tower_interface_purge_volume": [
		"20"
	],
	"filament_tower_ironing_area": [
		"4"
	],
	"filament_type": [
		"PEEK"
	],
	"filament_unloading_speed": [
		"90"
	],
	"filament_unloading_speed_start": [
		"100"
	],
	"filament_vendor": [
		"REC"
	],
	"filament_wipe": [
		"nil"
	],
	"filament_wipe_distance": [
		"nil"
	],
	"filament_z_hop": [
		"nil"
	],
	"filament_z_hop_types": [
		"nil"
	],
	"first_x_layer_fan_speed": [
		"0"
	],
	"from": "User",
	"full_fan_speed_layer": [
		"0"
	],
	"hot_plate_temp": [
		"140"
	],
	"hot_plate_temp_initial_layer": [
		"140"
	],
	"idle_temperature": [
		"0"
	],
	"inherits": "",
	"initial_layer_fan_speed": [
		"15"
	],
	"internal_bridge_fan_speed": [
		"-1"
	],
	"ironing_fan_speed": [
		"-1"
	],
	"long_retractions_when_ec": [
		"0"
	],
	"name": "REC PEEK",
	"nozzle_temperature": [
		"400"
	],
	"nozzle_temperature_initial_layer": [
		"400"
	],
	"nozzle_temperature_range_high": [
		"420"
	],
	"nozzle_temperature_range_low": [
		"370"
	],
	"overhang_fan_speed": [
		"15"
	],
	"overhang_fan_threshold": [
		"0%"
	],
	"pellet_flow_coefficient": [
		"0.4157"
	],
	"pressure_advance": [
		"0.03"
	],
	"reduce_fan_stop_start_freq": [
		"0"
	],
	"required_nozzle_HRC": [
		"40"
	],
	"retraction_distances_when_ec": [
		"10"
	],
	"slow_down_for_layer_cooling": [
		"1"
	],
	"slow_down_layer_time": [
		"30"
	],
	"slow_down_min_speed": [
		"10"
	],
	"supertack_plate_temp": [
		"0"
	],
	"supertack_plate_temp_initial_layer": [
		"0"
	],
	"support_material_interface_fan_speed": [
		"-1"
	],
	"temperature_vitrification": [
		"300"
	],
	"textured_cool_plate_temp": [
		"40"
	],
	"textured_cool_plate_temp_initial_layer": [
		"40"
	],
	"textured_plate_temp": [
		"130"
	],
	"textured_plate_temp_initial_layer": [
		"140"
	],
	"version": "2.4.0.1",
	"volumetric_speed_coefficients": [
		""
	]
}
