Repository: Z-Bolt/3DPrintersMaterialProfiles

# 3DPrintersMaterialProfiles
Репозиторий профилей материалов

File: U3Print TECHNO 6C CF30/0.20mm Standard @Z-Bolt S300 0.6 nozzle - U3 TECHNO 6C CF30.json
{
    "bottom_shell_layers": "4",
    "bridge_flow": "1.4",
    "enable_support": "1",
    "from": "User",
    "gap_infill_speed": "15",
    "inherits": "0.20mm Standard @Z-Bolt 0.6 nozzle",
    "inner_wall_acceleration": "2000",
    "inner_wall_speed": "100",
    "internal_bridge_flow": "2",
    "is_custom_defined": "0",
    "max_volumetric_extrusion_rate_slope": "500",
    "max_volumetric_extrusion_rate_slope_segment_length": "0.5",
    "name": "0.20mm Standard @Z-Bolt 0.6 nozzle - U3 TECHNO 6C CF30",
    "outer_wall_acceleration": "300",
    "outer_wall_speed": "10",
    "print_settings_id": "0.20mm Standard @Z-Bolt 0.6 nozzle - U3 TECHNO 6C CF30",
    "raft_first_layer_density": "100%",
    "sparse_infill_density": "40%",
    "support_bottom_interface_spacing": "0",
    "support_interface_spacing": "0",
    "support_interface_speed": "40",
    "support_interface_top_layers": "3",
    "support_on_build_plate_only": "1",
    "support_threshold_angle": "45",
    "support_top_z_distance": "0.1",
    "support_type": "tree(auto)",
    "thick_internal_bridges": "0",
    "top_bottom_infill_wall_overlap": "35%",
    "top_shell_layers": "4",
    "version": "2.3.0.0",
    "wall_loops": "4"
}

File: U3Print TECHNO 6C CF30/U3 TECHNO 6C CF30 @S300.json
{
    "chamber_temperature": [
        "90"
    ],
    "filament_cost": [
        "2718"
    ],
    "filament_density": [
        "1"
    ],
    "filament_flow_ratio": [
        "0.98"
    ],
    "filament_notes": [
        "Сушка: 4 часа при 100 градусах"
    ],
    "filament_settings_id": [
        "U3 TECHNO 6C CF30"
    ],
    "filament_shrink": [
        "99.75%"
    ],
    "filament_shrinkage_compensation_z": [
        "98.78%"
    ],
    "filament_vendor": [
        "U3Print"
    ],
    "from": "User",
    "hot_plate_temp": [
        "160"
    ],
    "hot_plate_temp_initial_layer": [
        "160"
    ],
    "inherits": "Generic PA @System",
    "is_custom_defined": "0",
    "name": "U3 TECHNO 6C CF30",
    "nozzle_temperature": [
        "285"
    ],
    "nozzle_temperature_initial_layer": [
        "285"
    ],
    "support_material_interface_fan_speed": [
        "30"
    ],
    "temperature_vitrification": [
        "200"
    ],
    "textured_plate_temp": [
        "130"
    ],
    "textured_plate_temp_initial_layer": [
        "130"
    ],
    "version": "2.3.0.4"
}
